Repository: OzanZeray/solid-state-book

# Experimental Data for Introductory Solid State Physics

A book presenting **real experimental data** for every topic in an introductory solid state physics course, following the structure of Kittel's *Introduction to Solid State Physics* (Chapters 1-22).

This book does not re-teach theory. It provides the experimental evidence, raw data, and landmark studies that back it up — with exact references to original papers, page numbers, and direct quotes.

**Author:** Ozan Zeray

---

## Read the Book

- **[Complete Book (Markdown)](book/COMPLETE_BOOK.md)** — full text, viewable on GitHub
- **[Complete Book (PDF)](book/COMPLETE_BOOK.pdf)** — downloadable PDF
- **Individual Chapters** — see `book/ch01_crystal_structure.md` through `book/ch22_alloys.md`

---

## Chapters

### Part I: Crystal Structure, Diffraction, and Binding
| Ch | Title | Key Experimental Data |
|----|-------|---------------------|
| 1 | [Crystal Structure](book/ch01_crystal_structure.md) | Bragg 1913 NaCl determination, STM imaging, lattice parameters (18 materials) |
| 2 | [Wave Diffraction](book/ch02_wave_diffraction.md) | Davisson-Germer 1927 electron diffraction data, Shull neutron diffraction |
| 3 | [Crystal Binding & Elastic Constants](book/ch03_crystal_binding.md) | Overton-Gaffney 1955 Cu elastic constants, noble gas LJ fits, Madelung constants |

### Part II: Lattice Dynamics
| Ch | Title | Key Experimental Data |
|----|-------|---------------------|
| 4 | [Phonons I: Crystal Vibrations](book/ch04_phonons_vibrations.md) | Brockhouse 1955 first phonon dispersion (Nobel 1994), NaI acoustic+optical branches |
| 5 | [Phonons II: Thermal Properties](book/ch05_phonons_thermal.md) | Diamond thermal conductivity peak 14,000 W/m-K, Debye temperatures |

### Part III: Electrons in Solids
| Ch | Title | Key Experimental Data |
|----|-------|---------------------|
| 6 | [Free Electron Fermi Gas](book/ch06_free_electron.md) | Martin 1968 Cu/Ag/Au specific heat, Matula 1979 Cu resistivity (16 temps) |
| 7 | [Energy Bands](book/ch07_energy_bands.md) | ARPES band structure, Varshni bandgap parameters (6 semiconductors) |
| 8 | [Semiconductor Crystals](book/ch08_semiconductors.md) | Dresselhaus-Kip-Kittel 1955 cyclotron resonance effective masses |
| 9 | [Fermi Surfaces and Metals](book/ch09_fermi_surfaces.md) | Shoenberg 1962 dHvA Cu belly+neck, Pippard 1957 |

### Part IV: Superconductivity
| Ch | Title | Key Experimental Data |
|----|-------|---------------------|
| 10 | [Superconductivity](book/ch10_superconductivity.md) | Giaever tunneling gap, Shapiro steps, Bednorz-Mueller high-Tc, Abrikosov vortices |

### Part V: Magnetism and Resonance
| Ch | Title | Key Experimental Data |
|----|-------|---------------------|
| 11 | [Diamagnetism & Paramagnetism](book/ch11_dia_paramagnetism.md) | Rare earth effective moments (8 ions), Penney-Schlapp crystal fields |
| 12 | [Ferromagnetism & Antiferromagnetism](book/ch12_ferro_antiferromagnetism.md) | Rode 1964 Fe magnetization (19 data points), Shull 1951 MnO neutron diffraction |
| 13 | [Magnetic Resonance](book/ch13_magnetic_resonance.md) | NMR Knight shift, Korringa relation, F-center EPR, Hebel-Slichter peak |

### Part VI: Optical and Dielectric Properties
| Ch | Title | Key Experimental Data |
|----|-------|---------------------|
| 14 | [Plasmons, Polaritons, Polarons](book/ch14_plasmons_polaritons.md) | Al EELS plasmon, LST relation, Mott transition in Si:P |
| 15 | [Optical Processes & Excitons](book/ch15_optical_excitons.md) | Cu2O Rydberg excitons to n=25, Si/Ge dielectric function, Raman spectra |
| 16 | [Dielectrics & Ferroelectrics](book/ch16_dielectrics_ferroelectrics.md) | BaTiO3 epsilon(T), P-E hysteresis, piezoelectric coefficients |

### Part VII: Surfaces, Nanostructures, and Defects
| Ch | Title | Key Experimental Data |
|----|-------|---------------------|
| 17 | [Surface & Interface Physics](book/ch17_surfaces_interfaces.md) | von Klitzing QHE (Nobel 1985), FQHE, work function table, LED spectra |
| 18 | [Nanostructures](book/ch18_nanostructures.md) | Eigler 1990 atom positioning, conductance quantization, quantum dots |
| 19 | [Noncrystalline Solids](book/ch19_noncrystalline.md) | Amorphous Si RDF, vitreous SiO2 structure, glass transition |
| 20 | [Point Defects](book/ch20_point_defects.md) | Simmons-Balluffi vacancy energies, F-center absorption (8 alkali halides) |
| 21 | [Dislocations](book/ch21_dislocations.md) | TEM dislocation imaging, shear strength theory vs experiment |
| 22 | [Alloys](book/ch22_alloys.md) | Kondo 1964 resistance minimum (5575 citations), phase diagrams |

---

## Data Sources

This book references **70 original research papers** downloaded and verified against their primary publications. Every data table traces back to a specific paper with a DOI.

### Landmark Papers Referenced

| Paper | Year | Citations | What It Contributed |
|-------|------|-----------|-------------------|
| W. L. Bragg, *Proc. R. Soc.

File: book/ch10_superconductivity.md
# Chapter 10: Superconductivity

In 1911, Kamerlingh Onnes discovered that mercury's resistance drops to zero below 4.2 K. This phenomenon — superconductivity — is a macroscopic quantum state with no classical analog.

---

## 10.1 Discovery (Onnes, 1911)

Van Delft and Kes (2010) describe the historic moment: Onnes's notebook records "Mercury practically zero" [Van Delft 2010]. The transition is sharp: resistance drops by at least $10^{10}$ within ~0.01 K.

### Transition Temperatures of Elements

| Element | $T_c$ (K) | Element | $T_c$ (K) | Element | $T_c$ (K) |
|---------|----------|---------|----------|---------|----------|
| Al | 1.18 | In | 3.41 | Pb | 7.20 |
| Cd | 0.52 | La | 6.00 | Sn | 3.72 |
| Ga | 1.08 | Hg | 4.15 | V | 5.40 |
| Hf | 0.13 | Mo | 0.92 | Zn | 0.85 |
| **Nb** | **9.25** | Os | 0.66 | Zr | 0.61 |

Nb has the highest elemental $T_c$ (9.25 K). Noble metals (Cu, Ag, Au) and ferromagnets (Fe, Co, Ni) are not superconducting.

## 10.2 Energy Gap: Giaever Tunneling (1960)

Ivar Giaever measured I-V characteristics of Al/Al₂O₃/Pb tunnel junctions, directly revealing the energy gap [Giaever 1974 Nobel lecture]:

| Element | $T_c$ (K) | $2\Delta(0)$ (meV) | $2\Delta(0)/k_BT_c$ |
|---------|----------|-------------------|-------------------|
| Al | 1.18 | 0.36 | 3.53 |
| Sn | 3.72 | 1.15 | 3.59 |
| In | 3.41 | 1.05 | 3.57 |
| Pb | 7.20 | 2.73 | **4.40** |
| Hg | 4.15 | 1.66 | **4.64** |
| Nb | 9.25 | 3.05 | 3.82 |

BCS weak-coupling: $2\Delta(0)/k_BT_c = 3.528$. Al, Sn, In are weak-coupling; Pb and Hg are strong-coupling.

## 10.3 Josephson Effect: Shapiro Steps (1963)

Shapiro observed quantized voltage steps when microwaves irradiate a Josephson junction [Shapiro 1963]:

$$V_n = n\frac{hf}{2e}, \quad n = 0, \pm 1, \pm 2, \ldots$$

This provides the most precise voltage standard in metrology. (1595 citations)

## 10.4 High-Temperature Superconductors

Bednorz and Müller discovered $T_c = 35$ K in La₂₋ₓBaₓCuO₄ in 1986 [Bednorz & Müller 1988 Nobel]:

| Compound | $T_c$ (K) | Year |
|----------|----------|------|
| La₂₋ₓBaₓCuO₄ | 35 | 1986 |
| YBa₂Cu₃O₇ | 93 | 1987 |
| Bi₂Sr₂Ca₂Cu₃O₁₀ | 110 | 1988 |
| HgBa₂Ca₂Cu₃O₈ | 133 | 1993 |
| H₃S (155 GPa) | 203 | 2015 |
| LaH₁₀ (170 GPa) | 250 | 2019 |

## 10.5 Type II Superconductors

Abrikosov predicted the vortex lattice (1957); Essmann and Träuble imaged it by Bitter decoration (1967) [Abrikosov 2004 Nobel].

## 10.6 Flux Quantization

Deaver and Fairbank (1961) showed flux through a superconducting ring is quantized: $\Phi_0 = h/2e = 2.068 \times 10^{-15}$ Wb. The factor of 2 confirms Cooper pairing.

---

## References

1. **Van Delft, D. and Kes, P.** (2010). "The discovery of superconductivity." *Physics Today* **63**(9), 38. DOI: [10.1063/1.3490499](https://doi.org/10.1063/1.3490499).
2. **Giaever, I.** (1974). "Electron Tunneling and Superconductivity." *Science* **183**, 1253. DOI: [10.1126/science.183.4131.1253](https://doi.org/10.1126/science.183.4131.1253). — *Nobel lecture.*
3. **Shapiro, S.** (1963). "Josephson Currents in Superconducting Tunneling." *Phys. Rev. Lett.* **11**, 80. DOI: [10.1103/PhysRevLett.11.80](https://doi.org/10.1103/PhysRevLett.11.80). — *1595 citations.*
4. **Bednorz, J. G. and Müller, K. A.** (1988). "Perovskite-Type Oxides—The New Approach to High-$T_c$ Superconductivity." *Rev. Mod. Phys.* **60**, 585. DOI: [10.1103/RevModPhys.60.585](https://doi.org/10.1103/RevModPhys.60.585). — *Nobel lecture.*
5. **Abrikosov, A. A.** (2004). "Nobel Lecture: Type-II superconductors and the vortex lattice." *Rev. Mod. Phys.* **76**, 975. DOI: [10.1103/RevModPhys.76.975](https://doi.org/10.1103/RevModPhys.76.975).
